Repository: wallytutor/learning-by-teaching

# Learning by Teaching

Study notes transformed into teaching materials along the way.

Please visit the repository [webpage](https://wallytutor.github.io/learning-by-teaching/) for a better experience.

## About

My name is Walter [(you find my background here)](curriculum/curriculum.pdf) and I like writing about science and engineering topics. I have more than a decade of scientific computing experience and a broad experience with open source software, especially in the fields of fluid dynamics and gas phase kinetics; a little of it being shared here, among other subjects of my personal interest.

During the years I tried to different formats to organize my study materials and working tools. Recently that I tried coupling my knowledge base with the documentation of my personal code without success and started migrating everything to the simples format you find here. Obviously I cannot migrate all the content I have ever produced here at once, so my decision was to restructure everything and have a fresh start, feeding content as required, *i.e.* somebody asked me a hand in a certain subject or I need to refresh certain skill at work. Sometimes I also write on Medium [articles](https://medium.com/@waltermateriais).

## Projects

Currently I maintain three main projects:

- [AuChimiste.jl](https://wallytutor.github.io/AuChimiste.jl/dev/)
- [Taskforce.jl](https://github.com/wallytutor/Taskforce.jl)
- [WallyToolbox.jl](https://wallytutor.github.io/WallyToolbox.jl/dev/)

They are fundamentally different in the way they are managed.  The contents of `Taskforce` are experimental code for automating my daily activities; it will remain undocumented for now. `AuChimiste` is being worked on to be published as a Julia package, while `WallyToolbox` is where I work out my ideas before they reach maturity. So while the former is expected to be stable, the latter is constantly *melting* away.

Because of the very specific nature of some of my research, I have been working on a few [VS Code extensions](software/vscode.md) for helping highlighting syntaxes.

- [wallytutor/elmer-sif-vscode: VS Code extension for Elmer Multiphysics SIF](https://github.com/wallytutor/elmer-sif-vscode)

# Sample programming projects

## Projects

1. [Interoperability C-Fortran](interop-c-fortran/README.md)
1. [Barba's *12-steps* in Rust](barba-12-steps-rust/README.md)
1. [Nitriding diffusion in Rust](nitriding-solver-rust/README.md)
1. [File encryption in Rust](encryption-in-rust/README.md)
1. [PyTorch Radcal](pytorch-radcal/README.md)

File: projects/learn-racket/tdb/frisk1991.tdb
$ ===========================================================================
$ Database file written 2021-12-24
$ Thermodynamic modeling of the Fe-N system
$ Based on Frisk(1991)
$ ---------------------------------------------------------------------------

$============================================================================
$ ELEMENTS
$============================================================================

 ELEMENT VA   VACUUM                    0.0000E+00  0.0000E+00  0.0000E+00 !
 ELEMENT FE   BCC_A2                    5.5847E+01  4.4890E+03  2.7280E+01 !
 ELEMENT N    1/2_MOLE_N2(G)            1.4007E+01  4.3350E+03  9.5751E+01 !

$============================================================================
$ SPECIES
$============================================================================

 SPECIES N2 N2 !

$============================================================================
$ GENERAL
$============================================================================

 TYPE_DEFINITION % SEQ *!
 DEFAULT_COMMAND DEF_SYS_ELEMENT VA !

 TYPE_DEFINITION & GES A_P_D BCC_A2 MAGNETIC -1.0 0.4 !
 PHASE BCC_A2 & 2 1 3 !
 CONSTITUENT BCC_A2 : FE : N,VA : !

 TYPE_DEFINITION ( GES A_P_D FCC_A1 MAGNETIC -3.0 0.28 !
 PHASE FCC_A1 ( 2 1 1 !
 CONSTITUENT FCC_A1 : FE : N,VA : !

 PHASE GAS % 1 1 !
 CONSTITUENT GAS : N2 : !

$============================================================================
$ FUNCTIONS
$============================================================================

$ Fe
$ -------------------------------------
 FUNCTION GHSERFE  298.15
 1224.83+124.134*T-23.5143*T*LN(T)-4.39752E-3*T**2-0.0589269E-6*T**3
 +77358.5*T**(-1); 1811 N !

$ N
$ -------------------------------------
 FUNCTION GHSERNN  298.15
 -3750.675-9.45425*T-12.7819*T*LN(T)-1.76686E-3*T**2+0.002681E-6*T**3
 -32374*T**(-1);   950.00 N !

$============================================================================
$ PARAMETERS
$============================================================================

$ BCC
$ -------------------------------------
 PARAMETER G(BCC_A2,FE:VA;0)  298.15 GHSERFE; 6000 N R001 !
 PARAMETER TC(BCC_A2,FE:VA;0) 298.15 1043; 6000 N R001 !
 PARAMETER BMAG(BCC_A2,FE:VA;0) 298.15 2.22; 6000 N R001 !

 PARAMETER G(BCC_A2,FE:N;0)   298.15 +93562+165.07*T
    +GHSERFE+3*GHSERNN; 6000 N R001 !
 PARAMETER TC(BCC_A2,FE:N;0)  298.15  1043;   6000   N R001 !
 PARAMETER BMAG(BCC_A2,FE:N;0)  298.15  2.22;   6000   N R001 !

$ FCC
$ -------------------------------------
 PARAMETER G(FCC_A1,FE:VA;0)  298.15 -1462.4+8.282*T-1.15*T*LN(T)
    +6.4e-04*T**2+GHSERFE; 6000 N R001 !
 PARAMETER TC(FCC_A1,FE:VA;0) 298.15 -201; 6000 N R001 !
 PARAMETER BMAG(FCC_A1,FE:VA;0) 298.15 -2.10; 6000 N R001 !

 PARAMETER G(FCC_A1,FE:N;0)  298.15  -37460+375.42*T-37.6*T*LN(T)
    +GHSERFE+GHSERNN; 6000 N R001 !
 PARAMETER TC(FCC_A1,FE:N;0) 298.15 -201; 6000 N R001 !
 PARAMETER BMAG(FCC_A1,FE:N;0) 298.15 -2.10; 6000 N R001 !

 PARAMETER G(FCC_A1,FE:N,VA;0)  298.15  -26150;   6000   N R001 !

$ GAS
$ -------------------------------------
 PARAMETER G(GAS,N2;0) 298.15 2*GHSERNN; 6000 N R001 !


LIST_OF_REFERENCES
  NUMBER  SOURCE
  R001    'Frisk, 1991'
  !
